Repository: gclopton/electronic_structure

File: Books/Martin Electronic Structure/22 Surfaces, Interfaces, and Lower-Dimensional Systems/original/22 Surfaces, Interfaces, and Lower-Dimensional Systems.md
## 22

# Surfaces, Interfaces, and Lower-Dimensional Systems 

> The papers by Kronig and Penney, Tamm and Shockley belong to that category of classical papers which are always quoted, but never read.

Maria Steślicka [864]


#### Abstract

Summary This chapter is devoted to a diverse set of problems with the common feature that they are lower-dimensional systems. Each type of system is a large field in itself and we can consider only very limited examples chosen to fit with other topics in this book. Electron bands at surfaces are represented by semiconductors and the Shockley midgap surface state on gold, which actually has topological character! Interfaces are exemplified by semiconductor heterostructures (possibly the best understood of all interfaces) and oxide interfaces where rapid advances have created news fields of research. The unique properties of two-dimensional layers are illustrated by $\mathrm{MoS}_{2}$ (and graphene, which is in other chapters), made even more interesting by the possibilities for stacked "van der Waals" structures as illustrated in Section 2.12. The example of one-dimensional systems is nanotubes, which are also the topic of Section 14.8.


### 22.1 Overview

Surfaces and interfaces are major areas of research in materials science, physics, chemistry, and other fields. Even small parts of these fields are subjects of entire journals and books. It is also a large field for electronic structure theory and calculations that cannot be covered here. Nevertheless, we can identify a set of problems that are very general and elucidate some interesting aspects of electronic structure. The topics in this chapter are phenomena in a diverse set of systems with the common feature that the electronic states have one- or two-dimensional character (or zero dimensions in the case of the surface [end] of a onedimensional system). Some examples are materials that are in fact two-dimensional; others are surfaces or interfaces for three-dimensional materials, where there may be electronic states bound to the surface or interface.

Sections 22.2-22.3 set up the problems of idealized flat surfaces and interfaces, and highlight the distinction between states that are caused by the potential at the surface or
interface and other types of states that are intrinsically connected to the nature of the bulk states. The original work identifying such a bulk-boundary relation was by Shockley in 1939, which is emphasized in this chapter because it is a valuable precedent for topological insulators in Chapters 25-28. Prototypical examples of surface states are considered in Sections 22.4 and 22.5.

Interfaces are illustrated by two types of systems. Almost certainly the most nearly ideal interfaces with the cleanest examples of electronic states are semiconductors (Section 22.6) which have been perfected over the years and are essential for present-day technology. There has been an enormous interest in oxide interfaces (Section 22.7), since the discovery in 2004 [214] of two-dimensional metallic systems at the interface between two insulating oxides. These hold great potential, but they are much less well understood than the semiconductors. The goal is to identify characteristic features and the role of electronic structure in unraveling the complexities and revealing interesting phenomena.

Two dimensions was largely a theoretical field for many years, but this has changed with the advent of graphene as a extraordinary freestanding material that can be made in the laboratory and engineered into many forms. Materials like transition metal pnictides and chalcogenides can be grown and stacked in an endless set of possible structures. An example that was instrumental is creating the interest in these materials is $\mathrm{MoS}_{2}$, discussed in Section 22.8.

### 22.2 Potential at a Surface or Interface

A schematic illustration of a, the potential for a crystal surface, is shown in Fig. 22.1, which is the same as that for the bulk crystal in Fig. 4.11 but terminated by a surface with a modified potential that increases up to a constant value in the vacuum. In a realistic system with Coulomb interactions the average potential inside the crystal relative to the vacuum determines the work function $\phi$, defined to be the minimum energy required to take an electron from the solid to the vacuum, which is indicated in the figure where the line is

![](./images/7485915c-8a21-45be-b9b2-0d503ce58b28-02_273_1132_1606_270.jpg)
Figure 22.1. Schematic graph of a potential for a finite crystal large enough to have a bulk region like Fig. 4.11 extending to the left and a surface where then potential rises to the vacuum value. The most fundamental point is that the absolute energy (relative to the vacuum) of the electronic states inside the crystal depends on the state of the surface and is not an intrinsic property of the crystal. The work function $\phi$ is defined to be the potential and the Fermi energy in a metal indicated by the horizontal line. In a semiconductor or insulator it depends on the definition and may be controlled by extrinsic defects. The same principles apply to interfaces.

the energy of the highest occupied state. One can see immediately an important general fact: the energy of the eigenstates for electrons in a crystal relative to vacuum is not an intrinsic property of the crystal. The potential relative to the vacuum is determined by the details of the surface and is shifted by an average effect due to the surface dipole layer as shown in Section F.5. This is in contrast to a neutral atom or small molecule where the potential is defined to be zero in the vacuum. In a solid, however, there is a bulk region and a surface region as indicated in the figure. ${ }^{1}$ In the bulk region the potential is an intrinsic quantity except that it can be shifted by adding a constant with no effect on the electronic states in the bulk except to shift the energies rigidly. Thus the band structure calculations discussed in the rest of this book are defined relative to some reference. In a metal the convenient reference is the Fermi energy, and the work function $\phi$ defines the relation to the vacuum. In an insulator there are additional effects. The position of the Fermi energy may be determined by extrinsic effects such as doping, which also can cause band bending, which is essential to take into account in semiconductor devices. Nevertheless, all the issues can be taken into account as long as we specify the problem carefully.

The same considerations apply for interfaces and the relative energies of states in the two materials must be defined. In this case also there are simple conclusions for metals. In equilibrium the Fermi energy must be the same everywhere and charge flows from one region to the other to shift the potentials so that the Fermi energies of the bulk of the two materials are the same. In insulators and semiconductors the problem must be specified, for example, in the band offsets considered in Sections 22.6 and 22.7.

In model problems the issues are swept up into the specification of the energies. For example, in tight-binding models one must specify the relative energies of the states at each site in the bulk crystals, which may be different at the surface or interface. Work functions are taken into account by the values of the energies relative to vacuum, and band offsets, by the relative value for the two materials.

### 22.3 Surface States: Tamm and Shockley

## Tamm States

States bound to surfaces of crystals are often called Tamm states ${ }^{2}$ after the work of Igor Tamm [865] in 1932. This was a year after Kronig and Penny proposed their famous model of delta functions [866], which are used in textbooks as a solvable model for extended Bloch states in a crystal. However, Kronig and Penny also considered a finite crystal with a step function potential up to the vacuum level. They calculated amplitudes for reflection and

[^0]![](./images/7485915c-8a21-45be-b9b2-0d503ce58b28-04_412_1142_243_264.jpg)
Figure 22.2. Left: illustration of a crystal with a surface perpendicular to $x$, considered as finite size in the $x$ direction but periodic parallel to the surface in the $y$ direction. A surface band can be labeled by momentum $k_{y}$ and it has finite extent into the crystal and the vacuum, as illustrated by the curves for the left and right surfaces. In general the form and extent of the wavefunction in the $x$ depends on the momentum $k_{y}$. Right: the same considerations apply at an interface where there can be a state that decays into the materials on either side of the interface. A striking example is the interface between two insulators that has a metallic interface if the states are partially filled, which happens in the oxides that are described in Section 22.7.

transmission of electrons from a surface and showed there is total reflection for energies in the bandgaps and partial transmission otherwise. ${ }^{3}$ Tamm recognized that for the finite crystal there also may be states in the gaps between the bands that decay into the vacuum and into the crystal as shown schematically in Fig. 22.2.

One way to understand the formation of surface or interface states is by the fact that the potential near the surface is different from the bulk, in general expected to be higher than in the bulk as indicated in Fig. 22.1. The nature of the surface states can be illustrated by a onedimensional crystal with a single s band where the density of states is given in Fig. 14.4. Because of the logarithmic divergences at the band edges the change in the potential at the boundary always creates a bound state at the surface, either above the band edge for a repulsive potential or below the band edge for an attractive potential (see Exercise 22.2). Since there is one state per cell of the crystal, the formation of the bound state means there is one less state in the continuum.

There is a long history of controversy over whether or not there is a distinction between Tamm and Shockley states. The states derived by Tamm were in gaps between bands like those found by Shockley. However, there is an important distinction. What Shockley discovered was a transition in the bulk band structure that is a precursor of modern-day topological insulators. The surface state is a consequence but not the essential point. For that reason, Shockley's work is considered in some detail and it is the basis for many of the concepts and models in Chapters 25-28.

[^1]
## Shockley Transition in the Bulk Band Structure and Surface States

In a landmark paper in 1939 [42], Shockley ${ }^{4}$ considered the lowest two bands of a onedimensional crystal and derived two important results: a transition in the character of the bulk bands and the conditions for which the electronic structure of the bulk crystal leads to a surface state in the gap. He considered a finite crystal having a potential that is periodic inside the bulk and at the surface approaches the value in the vacuum monotonically like that shown Fig. 22.1; the bulk potential can have any form except that it was assumed to have inversion symmetry. He used the method of matching the eigenfunctions at the cell boundaries, which leads to transcendental equations for the band edges of the lowest two bands, which are Bloch states formed from linear combinations of even and odd in one unit cell. The transition at which the nature of the electronic states change occurs when the bulk bands exchange character as a function of the crystal momentum $k$, which may be called an "inverted band structure."

The problem can be illustrated by a two-band s-p model in one dimension, which is treated in Sections 26.2 and 26.3. (The model and discussion are postponed to Chapter 26 because it is intertwined with models for topological insulators.) As can be seen in Fig. 26.3, the $\mathrm{s}-\mathrm{p}$ model captures the essence of a variation from atomic-like ( s at lower energy than p ) to covalent (bonding and antibonding). Figure 26.4 shows two examples of bands for where there is a center of inversion, in which case the bands can be classified by their parity at the two high-symmetry points in the Brillouin zone, $\Gamma$ and $X$. At all other points in the Brillouin zone the states are mixed and they repel to form a gap. Thus one can always follow each band from $k=0$ to $k=\pi / a$ and determine whether each band has the same parity or they have exchanged parity. The transition between these two possibilities can occur only if the gap goes to zero. The figure also show the states of a finite crystal with two ends which illustrates Shockley's proof that a midgap surface state occurs in the regime where the bands exchange parity.

The conclusions can be illustrated in the way done by Shockley and shown in Fig. 1.1.For a potential like that illustrated in Fig. 22.1 if the cells are far apart the states are atomic-like with an even s state lowest and an odd p state next. As atoms are brought together to form a crystal, the overlap increases and the bands broaden into bands and at some point bonds are formed between the atoms. This is a transition from one insulating state to another, atomiclike to covalent bonding. This is the essence of the problem and transition always occurs at a point where the gap vanishes, so long as there is inversion symmetry.

Shockley surface states are affected by surface conditions, as pointed out in the original paper. They actually correspond to dangling bonds (see Section 22.5) and in a semiconductor like Si or Ge they are expected to be eliminated by passification by bonding with adatoms, reconstruction of the surface, etc. But Shockley argued they would survive in metals, which has been borne out by experiments on many metals such as gold that is the example in Section 22.4.

[^2]
## Surface Bands in Two and Three Dimensions

The one-dimensional analysis also is relevant for higher dimensions. As illustrated in Fig. 22.2 the momentum parallel to the surface $k_{y}$ is conserved. For each $k_{y}$ the states of the finite crystal can be considered as a one-dimensional problem with a hamiltonian that depends on $k_{y}$. Various examples in two dimensions can be found in Chapter 27. The example of a graphene ribbon is discussed in some detail in Section 14.7 where it is shown that for a zig-zag edge, there is a Shockley transition as a function of momentum of the edge state, going from a regime with normal bands and no states in the gap to an inverted band structure an edge state, and there is a zero gap at the transition point. Even though that chapter is focused on effects of spin-orbit interaction, there are cases where the spin-orbit interaction is set to zero. For example, a Shockley surface state in a metal is illustrated by the model with an s and two p states on a square lattice. The leftmost panel in Fig. 27.6 is the bulk band structure for parameters chosen to have overlap of the s and p and it is metallic. The upper left panel in Fig. 27.6 shows the states for a strip of finite width. In parts of the surface (edge) Brillouin zone there are gaps in the projected bulk states and there are states in the gap that persists in the entire region where there is a gap. If there is spin-orbit interaction, gaps open all across the Brillouin zone; it is not an insulator because the bands overlap, but nevertheless the bands are split apart. This also happens in real materials such as gold, as described in the following section.

### 22.4 Shockley States on Metals: Gold (111) Surface

The current usage of the term "Shockley state" often means a surface state on a metal, which can be illustrated by the (111) surface of gold that has been studied for decades. As illustrated in Fig. 22.3 there is a region of the surface Brillouin zone where there is a gap and a surface state in the gap. The state has been observed in photoemission and the left side of the figure from [868] shows bands dispersing up to the Fermi energy. The reason there are two bands is a relativistic effect that couples spin and momentum. As explained in Appendix O and shown in the top part of Fig. O .1 there is a linear dispersion around $\mathbf{k}=0$ opposite for the two spin states, which happens on any surface due to the lack of inversion symmetry at the surface (it also must happen for interface states) called the Rashba effect [870, 871]. In a heavy element like Au with a large spin-orbit interaction it is greatly amplified by the nature of the states. It may seem surprising that there is an effect in this case since the conduction band of gold is made of 6s atomic-like states; however, there is a simple explanation due to the mixing of p and higher angular momentum states due to the asymmetry of a surface state, as shown in Fig. O.2.

More recent photoemission experiments have observed the surface state below the Fermi energy and also used a two-photon pump-probe method that makes it possible to observe the states above the Fermi energy [869]. The results are shown in the middle of Fig. 22.3 reveal that the spin-split states continue to disperse upward until they merge into the bulk band continuum, with one state merging with the lower band below the gap and the other with the band above the gap. The figure shows the data superposed on theoretical results

![](./images/7485915c-8a21-45be-b9b2-0d503ce58b28-07_546_1123_256_271.jpg)
Figure 22.3. Shockley surface states of gold. Left: the dispersion of states below the Fermi energy from [868], which shows the effect of spin-orbit interaction. Middle: data (circles) for ARPES and two-photon ARPES [869] with DFT calculations (see text). Right: bulk and surface bands found theoretically if the spin-orbit interaction increased by $350 \%$. From [869].

of a DFT calculation using the VASP code for a 35-atom-thick slab that is large enough to identify bulk and surface bands. At the right is shown theoretical results found in [869] if the spin-orbit interaction is artificially increased by $350 \%$; this makes the dispersion of the surface bands more visible. If it had one more electron, gold would be a topological insulator!

The results for the bands of gold can be understood by considering a simple model for $s$ and $p$ bands on a square lattice worked out in Section 27.5. If there is no spin-orbit interaction the bands shown at the upper left in Fig. 27.6 show the classic behavior of a metal with a Shockley state in the gap. As the spin-orbit interaction is increased the other panels in the figure show the bands that are split and disperse until they merge in the continuum with one joining the lower and the other joining the upper band. Finally the lower right shows the insulator for large spin-orbit interaction and the discussion in the chapter gives the reasoning that it is a topological insulator with surface bands that must cross the gap from valence to conduction bands.

### 22.5 Surface States on Semiconductors

Surfaces of covalently bonded materials can exhibit an array of surface reconstructions. For C, Si, and Ge calculated absolute surface energies for various surfaces of C, Si, and Ge are reported in [872], which gives many earlier references. A well-known example of surface reconstruction is the ( 100 ) surface of Si and Ge. As indicated in Fig. 2.17, each surface atom has broken bonds and the surface reconstructs with atoms dimerizing to form a new bond so that each surface atom has three bonds. This leaves one electron per surface atom: for a symmetric unbuckled dimer, the two extra electrons can make a $\pi$ bond, whereas if the dimer buckles so that the two atoms have inequivalent positions, the two electrons can form a "lone pair" in the lower-energy state. The energy differences are small and

![](./images/7485915c-8a21-45be-b9b2-0d503ce58b28-08_568_1038_249_317.jpg)
Figure 22.4. Bands for the ( 100 ) surface of Ge [651], which has the buckled dimer structure shown in Fig. 2.17. The bulk states are denoted by shaded areas, and surface states in the gap by lines. Bands denoted $D$ and $B$ are surface states associated with the surface "dangling" bonds and with the "back" bond between the first and second layers. The dashed lines are for the LDA (showing the zero-gap problem) and the solid lines are calculated in the GW approximation. Dots indicate experimental results referenced in [651]. From [651].

calculations using DFT, e.g., [203], and quantum Monte Carlo calculations [873] find the lowest-energy state to be the buckled dimer.

Such calculations also predict the electronic structure that can be measured experimentally. For example, surface bands for Ge [651] are shown in Fig. 22.4, comparing GW quasiparticle and LDA bands with experiment. That work uses gaussians, but essentially the same results are found with plane waves. The results illustrate the famous problem of a zero bandgap for Ge for the Kohn-Sham bands in the LDA shown in Fig. 2.23 and the consequent errors in the surface bands. For the bulk crystal the GW quasiparticle bands are close to experiment, and Fig. 22.4 shows that the results for the surface bands are also generally in agreement with experiment.

This example reveals a crucial aspect of Shockley surface states. The dangling bond for the unreconstructed surface is an example of surface states that appear in the covalent regime as found in the original Shockley work. However, dangling bonds can be removed by passivation, i.e., adatoms such at hydrogen or oxygen, reconstruction, etc., which shifts the energies. The two surface bands for Ge in Fig. 22.4 illustrate this and with large enough effects the surface band may be shifted out of the gap. A qualitative difference in the topological insulators in Chapters 27 and 28 is that there are always bands that cross the gap so long as there is time reversal symmetry.

### 22.6 Interfaces: Semiconductors

The interfaces that join bulk materials are among the major problems of materials science. This section addresses a small part of the field with examples that illustrate basic

![](./images/7485915c-8a21-45be-b9b2-0d503ce58b28-09_473_1261_242_213.jpg)
Figure 22.5. Average potential and band alignment at a strained layer interface Ge grown on a Si substrate [874]. The left panel shows the average potential offset determined by the interface calculation. The right panel shows the alignment of the valence bands relative to the average potential, which is determined by a bulk calculation for each material, cubic Si and strained Ge. The top of the valence band (omitting spin-orbit splitting) is threefold degenerate in cubic Si but split in the strained Ge. The energies of the conduction bands were fixed by adding the experimental bandgaps.

principles and interesting electronic phenomena that can be studied by experiment and theoretical calculations.

Perhaps the most perfect interfaces are those grown with atomic precision in semiconductors. Fourfold coordination in the diamond and zinc blende structures can be maintained across the interface with essentially no defects. The change is just that due to chemical identity of the atoms and relaxations of the structure. Therefore this is a case where detailed comparison can be made between theory and experiment. Here we consider simplest cases, which are called nonpolar, where there is no issue regarding buildup of charge at the interface. The interface is nonpolar if the two materials have the same valence, namely two group IV elements like Si/Ge, III-V compounds like GaAs/AlAs, or II-VI compounds like $\mathrm{HgTe} / \mathrm{CdTe}$. For a ( 110 ) interface there is no net polarity and interfaces are nonpolar even for cases like $\mathrm{Ge} / \mathrm{GaAs}$ or $\mathrm{GaAs} / \mathrm{ZnSe}$. These are the ones most commonly grown experimentally because of the instabilities in nonpolar interfaces discussed below.

Extensive calculations have been done for many combinations of semiconductors. See, for example, the review [211]. A representative example [874] for $\mathrm{Si} / \mathrm{Ge}$ is shown in Fig. 22.5. In this case, there is a uniaxial strain induced by a lattice-matching condition in addition to the change in chemical identity. The parallel lattice constant is fixed by the substrate, creating a uniaxial strain in the thin layer. The figure illustrates the results for strained Ge grown on a Si substrate. The left panel shows the planar averaged potential, ${ }^{5}$ which quickly reaches the periodic bulk potential, with an offset determined by the interface calculation. The relative alignment of the Si and Ge bands (the band "offset") is fixed by

[^3]referring the bands in the bulk of each material to the average potentials indicated. The strain in the Ge layers can be divided into a dilation, which shifts the energies of the bands, and a uniaxial strain, which splits the top of the valence bands, as shown on the right-hand side of the figure. Similarly, growth on a Ge substrate leads to strained Si. Intermediate cases and alloys can be treated by interpolation.

In more recent work, band offsets have been calculated with various functions and manybody GW calculations. An example is [875] where there are comparisons of a representative GGA (PBE), hybrid functional (PBE0) compared to GW calculations and experiment. The general conclusion is that the interface dipole is well accounted for with semilocal density functionals. This greatly simplifies the problem because the interface calculation can be done with the GGA including relation of the atomic positions at the interface. With the assumption that the dipole is the same for each functional, all other effects are intrinsic effects in the bulk materials, i.e., the positions of the bands relative to the average electrostatic potential just as was done in the $\mathrm{Si} / \mathrm{Ge}$ example in Fig. 22.5. For a given functional, this can be determined by one calculation for each material and the results apply to any interface. The hybrid functional and GW methods lead to consistent valence-band offsets in close agreement with experiment, slightly improving upon semilocal functionals. However, the offset in the conduction bands is greatly affected by the choice of functionals, which is primarily due to change in the bandgap.

What about polar interfaces? An example might be Ge/GaAs in the (100) direction where there is abrupt change from Ge to Ga (or As) at one plane with no defects. For an ideal interface, simple counting rules [205, 876] lead to the conclusion that there would be $1 / 2$ electron per cell missing from the valence band for a Ge-Ga interface (or $1 / 2$ electron per cell added to the conduction band for a Ge-As interface). These are the same issues as confronted in the oxide interfaces considered next.

### 22.7 Interfaces: Oxides

An entire field of research on oxide interfaces was stimulated by the discovery of a twodimensional electron gas ( 2 DEG ) at the $\mathrm{SrTiO}_{3} / \mathrm{LaAlO}_{3}$ interface (STO/LAO) by Ohtomo and Hwang [214]. The carrier densities are very high and the systems exhibit a range of phenomena including superconductivity and magnetism [877, 878]. This is made possible by fabrication of heterostructures of oxides using methods that allow unprecedented control over layer thickness, such as pulsed layer deposition and molecular beam epitaxy.

It is remarkable that it is possible to create a high-density metal at an interface between two insulators, and there is debate over the origin of the carriers. Are they the predicted carriers that must exist at an ideal polar interface with no defects? Or are they due to defects? Is there a combination of both effects or some other mechanism? A summary of the mechanisms can be found in [879] and aspects are discussed briefly in this section because they raise basic issues.

Figure 22.6 illustrates the prototypical example of LAO/STO. At the left is a schematic illustration of an ideal interface between a $\mathrm{TiO}_{2}$ layer and a LaO layer. (See the structure of a $\mathrm{ABO}_{3}$ provskite crystal in Fig. 4.8, which can be viewed as layers of AO and $\mathrm{BO}_{2}$

![](./images/7485915c-8a21-45be-b9b2-0d503ce58b28-11_608_1132_243_270.jpg)
Figure 22.6. Left: an ideal interface of $\mathrm{SrTiO}_{3} / \mathrm{LaAlO}_{3}(\mathrm{STO} / \mathrm{LAO})$. The planes of SrO and $\mathrm{TiO}_{2}$ are neutral, and the formal charges of LaO and $\mathrm{AlO}_{2}$ are positive and negative as shown. The "polarization catastrophe" denotes the fact that the potential for an electron would increase indefinitely as shown at the top if these are the only charges. (See Exercise 22.4.) Such a system can be stable for a thin layer of a few cells of $\mathrm{LaAlO}_{3}$, but a system with many layers can be stable only if there are compensating electrons or negatively charged defects in the interface region. At the bottom are two ways to envision the effect. By adding 1/2 negative change per cell it is straightforward to show (Exercise 22.4) that the catastrophe is avoided. A graphic way to picture the origin of the $1 / 2$ charge is to create the $\mathrm{LaO}^{+}$and $\mathrm{AlO}_{2}^{-}$layers by transfer of $1 / 2$ electron to the left and the right, which leaves $1 / 2$ extra electron per cell at the interface. Other possibilities are charged defects as discussed in the text. Right: $\mathrm{SrTiO}_{3}$ capped by an $\mathrm{AlO}_{x}$ layer that creates a partially filled surface band. A common feature of the interface and the capped system is that the interface bands are primarily in Ti d states that form bands as shown in Fig. 22.7.

stacked along the ( 001 ) direction perpendicular to the layers.) Consideration of interfaces like this is what led to the notion of a "polar catastrophe" [876], and various ways in which it is avoided are closely related to the origin of the carriers. The catastrophe is the potential shown at the top, which grows indefinitely. This is the potential for a negative charge and can be understood as the field in series of capacitors all with electric field in the same direction. To avoid such effects there must be compensating charges near the interface. (See Exercise 22.4.) As shown at the bottom of Fig. 22.6, this is one of the ways to show that for the ideal interface there must be $1 / 2$ an electron per cell in the region near the interface. The excess electrons are mainly in the $\mathrm{SrTiO}_{3}$ since the band alignment causes the conduction band of STO to be lower that in LAO [880]. This is a definitive result for an ideal interface between two thick pieces of STO and LAO, and it is one of the proposals for the origin of the 2 DEG .

There are, however, other possibilities. The compensating negative changes could simply be replacement of 1/2 the La atoms in the first layer by Ti atoms, and many other possible rearrangements of the charges, and/or charged defects. These are possible ways the electron density in the band can be reduced to values that are observed. In addition, in the real

![](./images/7485915c-8a21-45be-b9b2-0d503ce58b28-12_532_1256_247_210.jpg)
Figure 22.7. Bands for interfaces or surfaces of $\mathrm{SrTiO}_{3}(\mathrm{STO})$. At the upper left are illustrations of the Ti d states that comprise the conduction bands: $d_{x y}, d_{x z}$ and $d_{y z}$ (the same as $d_{x z}$ rotated by $\pi / 2$ and not shown). The orbitals are distorted with unequal upper and lower parts, which happens at an interface or surface. As discussed in the text, these form three bands that are mixed strongly only at the avoided crossing points indicated by the dashed lines. The inset at the left shown the tiny Rashba effect, much smaller than in gold in Fig. 22.3, and at the right is a schematic Fermi surface showing the three bands and small regions of avoided crossing.

systems, there are only a few layers of LAO so that the surface may be a source or sink of electrons. Much work has been done to understand the effect of the surface and certainly it can donate or accept carriers [881].

A simpler system has been made that captures the essence of electrons added to STO. At the right in Fig. 22.6 is shown a surface of STO with added aluminum that forms a copping layer, The result of adding Al is formation of an insulating Al oxide layer by extracting oxygen atoms from the STO. Each oxygen vacancy frees two electrons that can contribute to a surface band. By this technique a 2DEG can be realized at the surface where it has been probed by photoemission [882], which finds bands like those shown in Fig. 22.7.

Even though the mechanisms cannot be sorted out here, there are common features that can be brought out. The main examples known so far involve added electrons in STO, where the nature of the conduction bands has a simple interpretation. The conduction band of bulk STO is formed from Ti d states as has been understood since the work of Mattheiss in the 1970s [883]. The 5 d states are split into $\mathrm{e}_{g}$ and $\mathrm{t}_{1 g}$ with the triplet $\mathrm{t}_{1 g}$ lowest. The states can be labeled $d_{x y}, d_{x z}, d_{y z}$ as illustrated in the upper left of Fig. 22.7. (The $d_{y z}$ orbital is not shown but is the same as $d_{x z}$ rotated $\pi / 2$ around the $z$-axis.) The resulting band structure has been determined by many people, and the figure show representative results taken from [884]. It is useful to first consider three separate bands and afterward put in the coupling between the bands and effects of spin-orbit interaction. A $d_{x y}$ state has large overlap with $d_{x y}$ on neighboring atoms in the $x$ and $y$ directions in the plane of the interface and hence large dispersion and a wide band in both $x$ and $y$ directions as indicated in the figure. However, the bands formed from $d_{x z}$ and $d_{y z}$ have anisotropic dispersion. The $d_{x z}$ forms a wide band in the $x$ direction since there is large overlap with neighbors in that direction, but
the band width is much smaller in the $y$ direction since the extent of the $d_{x z}$ state is smaller in the $y$ direction. The bands in the $y$ direction are not shown, but the effect can be seen in the figure for the $d_{y z}$ band, which is very narrow in the $x$ direction. For a band localized to an interface or surface perpendicular to the ( 001 ) direction the $d_{x z}$ and $d_{y z}$ are degenerate at the $\Gamma$ point, but the $d_{x y}$ band is split off as indicated. The Fermi energy is determined by the density of carriers and an example is shown at the right in Fig. 22.7 where there are three sheets of the Fermi surface, one isotropic and two anisotropic.

Finally, coupling between the bands, spin-orbit interaction and the Rashba effect (see Section O. 2 and the discussion for gold bands in Section 22.4) can be taken into account which leads to the avoided crossings indicated. The usual Rashba effect is very small, barely visible on the scale of a millivolt as shown in the inset. (Compare with the similar effect at a gold surface in Fig. 22.3, which is much larger.) However, the Rashba effect and the consequences of spin-orbit interaction are greatly enhanced in the small region with avoided crossing [884].

### 22.8 Layer Materials

There are a fabulous variety of layer materials that exhibit a host of fascinating phenomena. An almost unlimited set of materials, called van der Waals heterostructures [219, 220], can be made by stacking layers such as graphene and a variety of transition metal pnictides and chalcogenides. An example is the electron microscope image in Fig. 2.19 of stacked single layers of graphene, $\mathrm{MoS}_{2}$ and $\mathrm{WSe}_{2}$, which illustrates the high quality with which such materials can be grown. Certainly graphene is the most studied material, experimentally and theoretically; and it figures prominently in many places in this book, including in Section 27.8 where it is an example for Shockley edge states and is one of the prototypical models for topological insulators.

As representative of other layered materials, we consider $\mathrm{MoS}_{2}$, which has been of great interest since the experimental realization [217, 885] of the large increase in optical absorption and photoluminescence in a single layer compared to the bulk (see [886] for a review). This is a case that brings out the predictive power of theoretical calculations. Years before the experiments, it was predicted that the bandgap would change from indirect in the bulk to direct in a single layer [216]. The calculated bands are shown in Fig. 22.8 for the crystal and the monolayer, which shows that there is a very large shift in the states near the $\Gamma$ point, which are the states responsible for the indirect gap in the crystal. The calculations show that these states have a large contribution of $p_{z}$ sulfur character whose overlap between layers changes as a function of distance, whereas the zone boundary points are mainly Mo d states, which are tightly bound in a layer and changed little in going from the monolayer to the crystal. The results in Fig. 22.8 were found using a GGA functional where the gaps are too small; but the conclusions about the changes in the gaps from bulk to monolayer have been confirmed by later work using the HSE functional [218] and the GW method [887], which also yield band gaps closer to experiment.

A more recent work [888] has calculated the band structure for 51 related sulfides, selenides, and tellurides, comparing LDA and GW results for the bandgaps. In addition, this

![](./images/7485915c-8a21-45be-b9b2-0d503ce58b28-14_538_1010_245_330.jpg)
Figure 22.8. Calculated bands for bulk and single-layer $\mathrm{MoS}_{2}$ showing the transition from the indirect gap in the bulk crystal (left) to the direct gap in the single layer (right). Taken from a figure [885], essentially the same as the bands in [216].

work reported absolute positions of the bands relative to vacuum. Unlike three-dimensional solids, this is a well-defined property just as for a molecule. One can argue that in the weakly bonded layers systems the bands should line up accordingly. The placement of the absolute energies of the highest occupied energy (top of the valence band) is about 1 eV lower in the LDA than in the GW calculation, except for a few cases including $\mathrm{MoS}_{2}, \mathrm{MoSe}_{2}, \mathrm{CrS}_{2}$, and $\mathrm{CrSe}_{2}$ in the 2 H structure, where the LDA and GW are very close. Thus the lineups of bands for pairs of layers is similar except for cases involving those four compounds paired with one of the others.

### 22.9 One-Dimensional Systems

As an example of plane wave calculations for a one-dimensional system, Fig. 22.9 from [620] shows the bands for a small-diameter carbon nanotube. Nanotubes are described in more detail in Section 14.8 where they are considered as an excellent example where tightbinding is the natural description. Yet methods that use general basis functions like plane waves may provide new results and insights. The example in Fig. 22.9 is for a tube that would be an insulator if it were simply "rolled graphite" and, indeed, that is the result of the simplest tight-binding models. However, for small tubes there can be large changes. The band labeled (a) was discovered in plane wave calculations [620] to be pushed down to cross the Fermi energy and create a metallic state. This is due to curvature and resulting mixing of states, which is shown on the right-hand side of the figure by the charge density for this band. The fact that the density is higher on the outside than the inside shows that the wavefunction is not simply derived from the $\pi$ state of graphite, which would yield equal density inside and out. Although the same effect can be captured using other methods [621], a great virtue of plane waves is finding states that were not expected based on usual bonding pictures.

![](./images/7485915c-8a21-45be-b9b2-0d503ce58b28-15_500_946_247_362.jpg)
Figure 22.9. Electronic states of small nanotubes are significantly modified from simple "rolled graphite." Left: bands for a $(6,0)$ "zigzag" tube (see Section 14.8) calculated with plane waves [620]. The fact that graphene-like bands are strongly mixed causes one band to be lowered below the Fermi level to make the tube metallic. Right: density of the lowered band, which is primarily on the outside, not symmetric as would be the case if it were radial graphene-like $p$ states.

## SELECT FURTHER READING

Book and collection with historical overview and more recent work on surfaces:
A special issue of Progress in Surface Science (vol. 42, no. 1, 1993) is a tribute to Igor Tamm, with many papers devoted to the history of surface states, the similarities and distinctions between Tamm and Shockley states, and more recent developments.
Davison, S. G. and Steslicka, M., Basic Theory of Surface States (Clarendon Press, Oxford), 1992. Provides information on surfaces and theories in acessible form, with historical references along with many examples.

Reviews on oxide interfaces:
Bjaalie, L., Himmetoglu, B., Weston, L., Janotti, A., and Van de Walle, C. G., "Oxide interfaces for novel electronic applications," New J. Phys. 16:025005, 2014.
Hwang, H. Y., et al., "Emergent phenomena at oxide interfaces," Nat. Mater. 111:103, 2012.
Zubko, P., et al., "Interface physics in complex oxide heterostructures," Annu. Rev. Condens. Matter Phys. 2:141-165, 2011.

Review on Van der Waals heterostructures:
Geim, A. K. and Grigorieva, I. V., "Perspective: Van der Waals heterostructures," Nature, 499:419, 2013.

## Exercises

22.1 The work function $\phi$ in Section 22.2 involves intrinsic properties of the material plus surface effects that are equivalent to the change in potential of a capacitor as described in Section F.5. An important effect is the reduction of the work function of a metal by adding a layer of atoms that donate electrons (become positively charged). The magnitude can be estimated by simple models. Consider a metal with a layer of adatoms in a square array separated by $4 a_{0}$ positive
charge $|e|$ at a height of $4 a_{0}$ above the surface layer of atoms (the compensating negative charge is assumed to be on the surface layer of the metal). Find the change in the work function in eV .
22.2 Show that there is always a surface (end) state due to the form of the density of states in a one-dimensional system shown in Fig. 14.4. This is an example of a state caused by a potential as described by Tamm. (Hint: use a Green's function formulation. Since the density of states diverges at the edge of the band any localized effect, such as the potential at the surface, always leads to a bound state either below the band for attractive potentials or above the band for repulsive potentials.)
22.3 See Exercise 26.7 for an analytic solution for a Shockley midgap surface state wavefunction as it decays into the crystal for a two-site model.
22.4 Show that the potential has the "polar catastrophe" form shown at the top of Fig. 22.6 for the sequences of + and - charged planes. Show that if there is added a layer with $1 / 2$ negative change per cell, the resulting potential does not increase indefinitely.
22.5 Describe qualitatively the bands shown in Fig. 22.7 in terms of the d states shown in the figure. Explain why the three bands would be independent for a layer of Ti atoms in vacuum, but they are mixed and repel one another because it is a surface layer. Explain also that spin-orbit interaction splits the states at $\Gamma$ and mixes the states at other $\mathbf{k}$ points.


[^0]:    ${ }^{1}$ As a reminder that the energies inside the crystal relative to vacuum are not an intrinsic property of the bulk crystal, recall that an important practical way to lower the work function of electron emitters is by coating the surface with a material that tends to donate electrons and have net positive charge. See Exercise 22.1 for an estimate of the size of the effect.
    ${ }^{2}$ A special issue of Progress in Surface listed in "Select Further Reading" at the end if this chapter includes papers that describe Tamm's work and discuss the similarities and distinctions between Tamm and Shockley states.

[^1]:    ${ }^{3}$ Electron scattering from a crystal had been observed by Davisson and Germer published in 1927 [867] and this provided a simplified description although they did not address the Bragg scattering from a three-dimensional crystal.

[^2]:    ${ }^{4}$ As noted on page 5 , this is the same Shockley who shared the Nobel prize, along with Bardeen and Brattain, for development of the transistor. The first transistors worked by controlling the conductivity in the surface region and the properties of surface states was crucial.

[^3]:    ${ }^{5}$ The potential shown in Fig. 22.5 is the local pseudopotential; if done correctly, the final results are invariant to choice of pseudopotential or all-electron potential since the alignment is due to an intrinsic part plus terms that depend only on the interface dipole (Appendix F).
